Repository: creamy-seas/fat_manual

File: texfiles/chalmers_depositionSputtering_fhr.tex
\section{Chalmers sputtering deposition FHR}
  \begin{itemize}
  	\item \cmd{Login with \mi{ctrl-l}};
  	\item \cmd{Vent \mi{c1} \ra choose tray according to what will be deposited \ra load sample and slide tray in \ra \mi{evacuate c1}};
  \end{itemize} 

	There are 12 program options. \red{Always press reset before using}:
	\begin{itemize}
		\item Auto 6 - run deposition for 1-6 positions;
		\item Auto 7 - for cleaning sample;
		\item Auto 8 - for flushing gas before sputtering;
		\item Auto 11 - sample loading \ra \cmd{Enter position number under \mi{$ \sharp  $position}};
		\item Auto 12 - unload sample from \mi{position} entered in \mi{$ \sharp $position}. 
	\end{itemize}

	\red{Stop button turns green once done!}
	
	\begin{enumerate}
		\item \cmd{Auto 8 \ra Load \ra N2 flush \ra start \ra wait 8 min;}
		\item \cmd{Auto 11 \ra \mi{reset} \ra expand with \mi{arrow} and enter \mi{position}\ra \mi{start}} and sample moves;
		\item \cmd{AutoX \ra load file \ra set variable e.g. sputtering time \ra \mi{start}} deposition occurs;
		\item \cmd{Standby c3 \ra auto12 \ra reset \ra choose \mi{position} to unload \ra \mi{start}} (automatic venting occurs) \cmd{unload.}
		\item \red{\cmd{Evacuate C1 before leaving.}}
	\end{enumerate}
 \newpage

File: texfiles/chalmers_deposition_avac.tex
\section{Chalmers Avac Deposition}
  \begin{enumerate}
  	\item \cmd{Press red vent button};
  	\item \cmd{Load sample onto comb};
  	\item \cmd{\red{Press vent button again} to shut of N2 gas flow \ra press \mi{shutter}};
  	\item \cmd{Load tray and tighten with alan key};
  	\item \cmd{Press \mi{shutter} to replace shutter};
  	\item \cmd{Lock door \ra \mi{vent} \ra \red{release door handle} \ra wait 30 min to $ 5\times 10^{-6} $};
  	\item \cmd{On numerical screen \ra \mi{Xtal}} to check crystal usage \ra \cmd{\mi{Program} \ra go to film \ra enter the correct number \ra check material values with arrows \ra click \mi{program} again};
  		\item \cmd{Click one of the 4 gun positions};
  	\item \cmd{Turn red handle on bottom so that its horizontal} to turn on high voltage \ra \cmd{turn key on top};
  	\item \cmd{Click \mi{green} button on remote control\ra ramp up current dial \ra tune XY beam configuration} so that beam hits and sweeps center of crucible. Typical current less than 1A;
  	\item \cmd{Check deposition monitor is at $ \approx 1A/s $ \ra \red{click \mi{zero} on monitor and press \mi{yellow} shutter button}};
  	\item \cmd{Once done \ra \mi{shutter button \ra tune current all the way down\ra sweep XY to zero}\ra turn key \ra turn \red{red lock}};
  	\item Wait 5 minutes \ra vent \ra unload \ra pump.
  \end{enumerate}
 
 \newpage

File: texfiles/rhul_deposition_plassys.tex
% -*- TeX-master: "../fat_manual.tex" -*-


\section{RHUL Plasyss Depositer\label{sec:plassys}}
  Machine in separate room. Used for good deposition. For flakes on 28th January we did 10nm of titanium and 80nm of aluminium. 
  
  \iframe{\red{{\Large Orient the sample so that the axis of rotation goes parallel to the overlap you want. The sample will rock along this axis, giving overlap either side of the rotation axis.! THIS IS NEEDED FOR CORRECT ANGLE DEPOSITION}}
  
  Etching may be used to remove oxidised layers prior to main deposition for good ohmic contact.
  }

  \subsection{Starting up}
   \begin{itemize}
   	\item \cmd{Turn on \mi{mains} and turn on \mi{disconnector} dial \ra \mi{start}} (green button);
   	\item \cmd{\mi{Motor} \ra \mi{Home}} to remove warning;
   	\item \cmd{Log on as }\mi{engineer} and password is  \mi{password};
   	\item \cmd{\mi{Ch Cryo} \ra \mi{Regen}} to start the cryo pump. It purges (fills up with nitrogen) and pumps to remove nitrogen and water vapour;
   \end{itemize}
  \subsection{Loading}
  \begin{itemize}
  	\item \texttt{Vent button on the \red{loadlock process panel}} to vent the loadlock for 3 minutes. When lid can be freely lifted up \red{and the ATM LL orange button above the emergency button is on}, you are ready.
  	\item \red{Wearing gloves}, remove the base from Plassys by pushing and turning. 
  	\item Attach the sample. Ensure that it doesn't fall off when tipped upside down.
  	\item \red{In gloves load the base as before. Make sure that the small circular pin on the base is closest to the door of the lab.}
  	\item Close the lid and press the \texttt{pump button}. \red{Press lid down for the first part of the pumping}.This will vent for 20 or so minutes. \red{Should be around $10^{-7}$mBar when ready for use.}
  	\item \cmd{To rotate the stage, go to \mi{planteray} menu. \red{The angle you enter will be halved by the program! }}
  	\item \cmd{\red{Click the two-tirangle-facing-each-other} symbol between the chambers on the diagram} \ra it should go green, to indicate that the two chambers have been connected;
  \end{itemize}

  \subsection{Creating a process for deposition}
   In order to make a custom process
   
   \begin{itemize}
   	\item \texttt{Process editor \ra Add new process}.
   	\item Always have the \texttt{Pump LL to $5\times10^{-6}mBar$} + \texttt{Pump Ch to $5\times10^{-7}mBar$} 
   	\item \texttt{Insert row} to add a new step.
   	\item Go to folder on the left hand side of the screen, and drag the required new processes such as \texttt{deposit 10nm of aluminium}.
   	\item \red{\texttt{Save as \ra new process}}.
   \end{itemize}

  \subsection{Running process}
   \begin{itemize}
   	\item \texttt{Run process \ra select sequence \ra file \ra open recipe}
   	\item \texttt{Execute button} to run it.
   	\item A series of heating up material, getting the right deposition rate, right vacuum is performed. There are frequent checks yo which you must agree.
   \end{itemize}

  \subsection{Ending}
  \red{\begin{itemize}
    \item \texttt{Vent} the loadlock and wait for 3 minutes before removing with gloves;
    \item Make sure you screw on all the plates on the base before replacing;
    \item {\Large Pump the system before leaving  \ra ensure that the turbomolecular regime is
        reached;}
    \item  \cmd{\quote{Loadlock} \ira  \quote{Stop}}  to  stop pumping  of  chamber once  good
      pressure is reached in order to save the pump.
    \end{itemize}}
 
  \subsection{Static oxidation}
   For JJ it is required to oxidise after the first Al layer, and after the whole process is finished. The two options for oxidation are:
    \begin{itemize}
   	\item \textbf{Static regime} is used, whereby $ \approx $ 0.3 or 10\,mbar (first layer and second layer oxidations) of oxygen is pumped into the chamber and we wait for 10minutres or so. 
   	\item \textbf{Dynamic regime} where a flow of $ \approx 40\mu$bar is shot at the sample.
   \end{itemize}

	\subsubsection{Static setup}
	For the static case, we need to adjust the needle valve (small turn dial in front of red flow meter) so that the required pressure is reached after 30sec, so that Plassys doesn't overshoot the pressure;
	\begin{enumerate}
		\item \cmd{Pump the load lock to base pressure};
		\item \cmd{\red{Close the needle valve by turning it clockwise \ra unscrew it by 10\ideg or so}};
		\item \cmd{Click \mi{Oxidation \ra static} to engage the static mode};
		\item \cmd{Click the two traingles next to the \mi{O2} symbol \red{between Ar and O2 t-junctions}} so that oxygen is let in;
		\item \cmd{Time, that the pressure in the loadlock reaches 0.3\,mBar in around 30 seconds};
		\item \cmd{\red{If needed to reperat \mi{vent} \ra adjust needle valve \ra \mi{static oxidation} \ra \mi{O2 triangles.}}}
	\end{enumerate}
	{\LARGE
		Once the low pressure oxdiation processes finish in the recipe (0.3\,mBar for example) you need to unscrew the needle valve fully by 180\ideg. Otherwise the very last oxidation process in the cycle, which runs at 10\,mBar, will take too long to inject the correct amount of oxygen.
	}

 \subsection{Admitting argon}
  Sometimes you want to vent to chamber, or flush the argon line.
  \begin{enumerate}
  	\item \cmd{Put the loadlock into \mi{process} mode button};
  	\item \cmd{Enter the argon flow rate in the very top box \mi{IBF Ar (20sscm)} \ra click the red traingles next to the argon}
        \end{enumerate}
 \newpage
