Repository: creamy-seas/fat_manual

File: chalmers_depositionSputtering_fhr.tex
\section{Chalmers sputtering deposition FHR}
  \begin{itemize}
  	\item \cmd{Login with \quote{ctrl-l}};
  	\item \cmd{Vent \quote{c1} \ira choose tray according to what will be deposited \ira load sample and slide tray in \ira \quote{evacuate c1}};
  \end{itemize} 

	There are 12 program options. \red{Always press reset before using}:
	\begin{itemize}
		\item Auto 6 - run deposition for 1-6 positions;
		\item Auto 7 - for cleaning sample;
		\item Auto 8 - for flushing gas before sputtering;
		\item Auto 11 - sample loading \ira \cmd{Enter position number under \quote{$ \sharp  $position}};
		\item Auto 12 - unload sample from \quote{position} entered in \quote{$ \sharp $position}. 
	\end{itemize}

	\red{Stop button turns green once done!}
	
	\begin{enumerate}
		\item \cmd{Auto 8 \ira Load \ira N2 flush \ira start \ira wait 8 min;}
		\item \cmd{Auto 11 \ira \quote{reset} \ira expand with \quote{arrow} and enter \quote{position}\ira \quote{start}} and sample moves;
		\item \cmd{AutoX \ira load file \ira set variable e.g. sputtering time \ira \quote{start}} deposition occurs;
		\item \cmd{Standby c3 \ira auto12 \ira reset \ira choose \quote{position} to unload \ira \quote{start}} (automatic venting occurs) \cmd{unload.}
		\item \red{\cmd{Evacuate C1 before leaving.}}
	\end{enumerate}
 \newpage

File: rhul_afm.tex
\section{RHUL Atomic Force Microscope}
 Positioned at RHUL it can be operated in:
 \begin{itemize}
 	\item \textbf{Contact mode} where tip scans along surface and the height the tip is moved up and down in monitored. \red{Uses single tip cantilever};
 	\item \textbf{Tapping mode} where the cantilever vibrates up and down and using a lock in technique we measure the topographical effects that map out the surface;
 	\item \textbf{Interleave mode} where there are two scans, first one for the topography, second that uses the initial scan data to work out the magnetisation.
 \end{itemize}

 \begin{enumerate}
 	\item \cmd{Turn on boxes, bottom to top on the back \ira then the TV.}
 	\item \cmd{Load up program \quote{V613b21}}
 	\item \cmd{Place tip holder onto sample holder. \red{The tip must be facing up}};
 	\item \cmd{Unscrew laser on the RHS (the pin actually goes \red{in} to release the clamp!)\ira put in the tip holder};
 	\item \cmd{\quote{V613B} \ira \quote{open workspace} \ira \quote{4thtapping} \ira click on the yellow microscope} to turn on the optical microscope;
 	\item \cmd{Choose \quote{scan triple} to monitor 3 pieces of data} e.g. height;
 	\item Align laser (while it is unscrewed from the base)
 	\begin{enumerate}
 		\item \cmd{Turn dials on top of laser until the laser light falls on the tip (you can see shadow of tip)} to position the laser light on top of the cantilever. You will evidently see a circle split in half The infromation on the screen shows the RMS voltage \ira \red{maximise it};
 		\item \cmd{Turn dials on the side and monitor the red dot on the screen cross-hairs} to position the laser light detector. \red{Should read 2-6V}. There should be a red laser line in the window on the laser module;
 		\item Additionally on the screen, the laser light should be at the center of the cantilever;
 	\end{enumerate}
 	\item \cmd{\quote{Navigate} tool and move up and down arrows to move the sample to position by moving the stage};
% 	\item \cmd{\quote{Tren focus on the cantilever (which should be around a similar height,)}}
 	\item \cmd{Click \quote{Locate tips} and click arrows} to adjust focus on cantilever;
 	 	\item \cmd{Dials on microscope (the far left hand dials facing towards you) to move optical image on the screen so that the two crosses fall along the base of the cantilever tip triangle} \red{Try to put the optical microscope so that the tip is on the blue dot};
 	\item \cmd{\quote{Focus surface}} to focus on the sample surface by combination of movement and z up-down;
 	\item \cmd{Lower illumination to check that laser shines on the middle of cantilever};
 	\item \cmd{\quote{Tune} \ira set the start and end freq of the natural cantilever frequency \ira autotune to find it} Typical value around 85kHz;
 	\item \cmd{\red{Engage} to turn scan on \ira set \quote{amplitude setpoint}  \red{to half the one set!}($ \approx 1.2V $) and \quote{scan rate} to adjust};
 	\item \textbf{The red and blue trace lines should be identical}Can play with
 	\begin{itemize}
 		\item \red{\cmd{Change units 10th option from bottom from \quote{volts} to \quote{metric}}}
 		\item \quote{trace and retrace} to choose what data each channel collects;
 		\item \quote{Line direction} 
 		\item \quote{Samples per line $ \approx $ lines = 512};
 		\item \quote{Scan size} $ \approx 2\,\mu $m;
 		\item \quote{Integral/proprtional gain} adjust by $ \pm 0.3 $ to get maximal alignment of the trace and retrace;
 	\end{itemize} 
 	\item To move tip \cmd{\quote{offset} \ira drag white square to required region \ira \quote{execute}} Note that the movement is not good, its \red{better to enter the parameters manually in the boxed. + moves the sample up/right relative to the cantilever. - moves the sample down/left relative to the cantilever (down/left on the screen).} Up/down is limited to 2$ \mu m $, left/right is limtied to $ 1\mu m $;
    \item If stucture is missed (offset can be $ \pm1\mu m $ in the X direction and $ \pm10\mu  m$ in the Y direction)
 	\item \textbf{Capture} to take the image;
 	\item To turn off \cmd{exit program \ira shut down blocks top to bottom \ira shut down computer. \red{Restart in the opposite way}};
 	\item \quote{Gwyddion} to analyse images. The images from the AFM are saved in the \quote{C:\\capture} folder;
 \end{enumerate}
 
 \newpage

File: rhul_deposition_oldGlassEdwards.tex
\section{RHUL Oled Edwards depositer\label{sec:edwards}}
\begin{framed}\noindent
  \begin{itemize}
  \item \red{Remember to follow the  arrow on the handle which points
      to current pump configuration}
  \item   \red{If  thickness   monitor   is   not  responding   click
      \cmd{shutter}   button   mutliple    times   until   it   shows
      \cmd{close}.}
  \end{itemize}
\end{framed}

\subsection*{Starting up}
\begin{itemize}
\item \cmd{Turn  on the Edwards Plug  \ira open front door  and press
    \cmd{Green button}} (its the breaker);
\item \cmd{Turn on the pump with in a switch in the back corridor};
\end{itemize}

\subsection{Preparation}
\begin{enumerate}
\item \cmd{Turn on  diffusion pump} (yellow handle).  It  needs to be
  constantly pumped by another pump (we never turn it off. if needed,
  pull out its plug). Give 20 mintues to heat up;
\item \cmd{Air admit}  to vent chamber \ira red  indicator lamp turns
  on \ira \cmd{wait 2 min};
\item \cmd{Remove the  two bubble cases \ira \red{air  admit to off}}
  in order to not forget afterwards;
\item \cmd{Remove  chimney \ira If  required unscrew the  plasma etch
    setup.} There  are two fairly large  screws on the bottom  of the
  holding   plate   and   two   screws   next   to   the   protractor
  dial. \cmd{Fully unscrew them and place  to one side \ira shfit the
    plasma etching setup (needle, protractor, base) to side of hole};
\item \cmd{Screw in the sample holder to  a bar that is placed on top
    of the hole};
\item \textbf{For spiral} \cmd{get 10cm of the deposited material and
    wind it onto the spiral coil, ensureing good contact};
\item \textbf{For boat} \cmd{Top up material};
\item There are three electrodes  in the machine.  Connect the spiral
  and boar, one to common, one to one of the leftover electrodes
  \begin{itemize}
  \item \red{The far back electrode is ground = common}
  \item Side one is 1;
  \item Near-back one is 2;
  \end{itemize}
\item \cmd{\red{Place separator between boat and spiral}.} It will be
  lifted up when the diffusion pump  is activated and the stage rises
  up;
\item \cmd{\red{MAKE  SURE THAT  THE CRYSTAL  USAGE ON  THE THICKNESS
      MONITOR IS NO MORE THAN 80}};
\item \cmd{Place chimney \red{so that  thickness monitor can see both
      sources}} \ira \cmd{\red{ensure that shutter is closed}};
\item \cmd{Place any wiring on the top stage};
\item  \cmd{Position  lids with  exclamation  sign  opposite a  small
    circular pin};
\end{enumerate}

\subsection{Pumping}
\begin{enumerate}
\item  \cmd{Turn  lever  \red{anticlockwise} to  roughing}  to  begin
  pumping \ira check  the \cmd{pirani 10} and \cmd{black  mks box} on
  other depositor for pressure;
\item \cmd{Turn the ``DO NOT USE FORCE'' pin out} - this relieves the
  pressure in the gas lines so  that there is no leakage (controllers
  on the wall produce a very good seal);
\item Add 3 scoops of nitrogen to trap oil;
\item \cmd{Once \red{200\,mTorr}  shows on the mks  barometer and the
    ``PIRANI  10''  (around  5min)  \ira  handle  \red{clockwise  360
      degrees} to hook up diffusion pump};
\item \cmd{Turn on Penning 8};
\item  \red{\cmd{If   the  ``OERNNING   VALVE''  doesn't   rush  over
      $ 10^{-4} $ then refill the nitrogen trap}};
\item  \cmd{Keep  track  of  ``PENNING  VALVE''  \ira  \red{wait  for
      $8 * 10^{-6} torr $} which takes around 1 hour};
\end{enumerate}

\subsection{Depositing}
\begin{enumerate}
\item \cmd{On the  thickness block ``LAYER'' \ira  use ``INC/DEC'' to
    choose the layer}.  Make sure correct ``DENSITY'' and ``Z-VALUE''
  show up;
\item \cmd{Turn the black lever  to \quote{source 1} or \quote{source
      2} (horizontal positions), depending on what we are going to be
    depositing};
\item \cmd{Press  yellow \quote{LT}  (low voltage) button  \ira press
    \quote{green} safety  button \ira start ramping  the current up.}
  Typically it would reach 20-30\% for good deposition;
\item \cmd{\red{May  need to turn  handle anticlockwise to  lower the
      stage - the separator might be blocking even dispersion!}}
\item  \cmd{Open  shutter and  press  \quote{open}  on the  thickness
    monitor.  Once  required thickness is reached,  close the shutter
    manually};
\item \cmd{Ramp  the current down  to 0 \ira Press  red \quote{reset}
    button, so that the green button jumps up \ira turn LT off};
\item \cmd{\red{Only after this, may you switch the voltage source}};
\end{enumerate}

\subsection{Final steps}
\begin{enumerate}
\item  \cmd{Turn handle  to \quote{backing}  until it  won't turn  no
    more}  and  wait for  5  minutes  to  allow  stuff to  cool  \ira
  \cmd{turn off the penning monitor};
\item \cmd{Turn the \quote{do not  use force} knob inwards, to cancel
    the atmpshpehric pressure;}
\item \cmd{Press \quote{air admit}} to vent the chamber;
\item \begin{itemize}
  \item Remove sample and divider (if used);
  \item Remove boat and spiral;
  \item Rescrew the  plasma setup \ira put on glass  cylinder and top
    bit;
  \item Put chimney back in;
  \item Replace bubble and imposion guard.
  \end{itemize}
\item \cmd{\red{Press \quote{air admit}}};
\item \cmd{Handle  to \quote{roughing}, wait for  200mTorr reading on
    mks} \ira \red{DO NOT LEAVE LIKE THIS!!};
\item \cmd{Turn off diffusion pump};
\item \cmd{\red{Turn handle to backing position and leave!}}
\end{enumerate}


\newpage

File: wafers_usa_vs_europe.tex
 \section{Wafers European and American}
  \begin{figure}[h]
	\centering
	\includegraphics[width=0.7\linewidth]{wafer}
  \end{figure}

  When aligning, make the red bit on the bottom for consistency.
  
  Normally during alignment
  \begin{itemize}
  	\item Align square by eye;
  	\item Then use exposed edge to align new pattern along crystallographic axes.
  \end{itemize}
 
 \newpage
